Repository: danielvogler/hm_coupled_fracture_response

# HM coupled fracture response
Data for hydro-mechanically coupled processes in fractures subjected to fluid injection.

### Files
- aperture_fields: Aperture fields before and after testing as txt files.
- hm_data: Displacement sensor, fluid pressure, stress data etc.
- images: For aperture fields (with histograms), contact stresses (from FUJI film) and for all tests.
- load_data_processing: Read in of different measurement data, plotting and writing out to file.
- misc: Other properties.
- surface_scans: Surface scans pre- and post-testing as STL files. Already fitted. Can be opened with Meshlab. B side is bottom side.

### Publications
- von Planta, C., D. Vogler, P. Zulian, M.O. Saar, and R. Krause, Contact between rough rock surfaces using a dual mortar method, International Journal of Rock Mechanics and Mining Sciences (IJRMMS), 133, pp. 104414, 2020. [https://doi.org/10.1016/j.ijrmms.2020.104414](https://doi.org/10.1016/j.ijrmms.2020.104414)
- Vogler, D., R. R. Settgast, C. Annavarapu, C. Madonna, P. Bayer, and F. Amann, Experiments and Simulations of Fully Hydro-Mechanically coupled Response of Rough Fractures exposed to High Pressure Fluid Injection, Journal of Geophysical Research: Solid Earth, 123, pp. 1186-1200, 2018. [https://doi.org/10.1002/2017JB015057](https://doi.org/10.1002/2017JB015057)
- Kling, T., D. Vogler, L. Pastewka, F. Amann, and P. Blum, Numerical simulations and validation of contact mechanics in a granodiorite fracture, Rock Mechanics and Rock Engineering, 51/9, pp. 2805-2824, 2018. [https://doi.org/10.1007/s00603-018-1498-x](https://doi.org/10.1007/s00603-018-1498-x)  
- Vogler, D., R. Settgast, C. Annavarapu, P. Bayer, and F. Amann, Hydro-Mechanically Coupled Flow through Heterogeneous Fractures, Proc. of the 41st Workshop on Geothermal Reservoir Engineering Stanford University pp. SGP-TR-209 Stanford, CA, USA, February 13-15, 2017, Proceedings of the 41st Workshop on Geothermal Reservoir Engineering Stanford University, pp. SGP-TR-209, 2016.

### Example images
1) Surface topography vd2a  
2) Aperture field before testing  
3) Contact stresses

File: hm_data/ethz_-_specimen_vd1_sigmaZ_vs_fluidPressure_hm1.txt
Number,P_fluid,sigmaZ
[-],[kPa],[MPa]
1,111.68556809799998,0.25663253387567109
2,115.82242247199999,0.51326506775134217
3,118.58032538799998,0.76989760162701326
4,119.95927684599998,1.0265301355026843
5,128.23298559399998,2.0530602710053687
6,133.74879142599997,3.079590406508053
7,139.26459725799998,4.1061205420107374
8,147.53830600599997,5.1326506775134213
9,153.05411183799995,6.1591808130161061
10,159.94886912799996,7.18571094851879
11,170.98048079199998,8.2122410840214748
12,180.63314099799996,9.2387712195241587
13,197.18055849399997,10.265301355026843
14,193.04370411999997,9.2387712195241587
15,190.28580120399997,8.2122410840214748
16,188.90684974599995,7.18571094851879
17,186.14894682999997,6.1591808130161061
18,183.39104391399997,5.1326506775134213
19,172.35943224999997,4.1061205420107374
20,162.70677204399999,3.079590406508053
21,150.29620892199998,2.0530602710053687
22,136.50669434199997,1.0265301355026843
23,129.61193705199997,0.76989760162701326
24,125.47508267799998,0.51326506775134217
25,124.09613121999998,0.25663253387567109

File: hm_data/ethz_-_specimen_vd2_sigmaZ_vs_fluidPressure_hm1.txt
Number,P_fluid,sigmaZ
[-],[kPa],[MPa]
1,125.47388267799998,0.25748797565525661
2,137.88444579999995,0.51668683486968436
3,148.91605746399998,0.76904215984742763
4,155.81081475399998,1.0299519026210264
5,223.37943619599994,2.0470721785482695
6,313.01128096599996,3.0838676154059805
7,444.01166947599995,4.1146749598065933
8,576.39100944399979,5.1249517014971513
9,726.69671836599991,6.1489155116610794
10,914.23411665399976,7.1814337396208634
11,1154.1716703459999,8.2199400600377448
12,1503.0463892199998,9.2439038702016738
13,1810.5525643539997,10.269578563924771
14,1782.9735351939999,9.2439038702016738
15,1715.4049137519996,8.2173737346989881
16,1627.1520204399997,7.1985425752125742
17,1522.3517096319997,6.1608916965752769
18,1367.9091463359998,5.134361561072593
19,1209.3297286659997,4.1172412851453499
20,983.18168955399972,3.0847230571855668
21,730.83357273999991,2.0513493874461974
22,437.11691218599998,1.029096460841441
23,359.89563053799998,0.78615099543913902
24,299.22176638599996,0.52010860198802678
25,228.89524202799996,0.26518695167152678

File: hm_data/ethz_-_specimen_vd3_sigmaZ_vs_fluidPressure_hm1.txt
Number,P_fluid,sigmaZ
[-],[kPa],[MPa]
1,114.42607101399999,0.25663253387567109
2,144.76300308999996,0.52096404376761218
3,165.44727495999999,0.78016290298204005
4,180.61574099799995,1.0239638101639277
5,270.24758576799996,2.0556265963441254
6,390.21636261399993,3.0744577558305397
7,541.90102299399996,4.1112531926882507
8,758.3964019,5.1873989514068981
9,973.51282934799985,6.1660243472527902
10,1275.5031986499998,7.1694575547066641
11,1647.8200923099996,8.2242172689356714
12,2147.0005201059998,9.2353494524058171
13,2505.5278991859996,10.273855772822699
14,2487.6015302320002,9.244759311981257
15,2384.1801708819999,8.2028312244460331
16,2290.4114717379998,7.1788674142821058
17,2193.8848696779996,6.1480600698814944
18,2265.5903454939998,5.1369278864113497
19,2003.5895684739996,4.1086868673494941
20,1685.0517816759998,3.0804458482876385
21,1191.3871597119999,2.0470721785482695
22,590.16432402399994,1.0256746937230987
23,452.26917822399992,0.77075304340659878
24,321.26878971399998,0.51583139309009896
25,199.92106140999996,0.26775327701028351
